Repository: Kushaan-SSSK/plga-microparticles-dataset

# Diagnosing Predictability Limits of PLGA Microparticle Release

This repository contains the reproducibility workflow for the manuscript
`Diagnosing Predictability Limits of In Vitro Drug Release from Published PLGA Microparticle Data`.

The study evaluates how well commonly reported literature covariates predict PLGA microparticle release behavior. The current analysis is framed as a diagnostic of reporting and transportability limits, not as a deployable high-performance prediction engine.

## Current Analysis State

- Dataset: 321 PLGA microparticle formulations from 113 publications, 89 drugs, and 4,913 release observations.
- Peppas modeling subset: 300 paired `n`/`K` rows.
- Burst endpoint: `Burst_24h` regression on 321 formulations.
- Burst-risk classification: binary threshold at `Burst_24h = 0.20`.
- Validation: grouped 10-fold cross-validation by `Formulation Index` and leave-one-study-out validation by DOI.

## Headline Results

Grouped 10-fold CV, stacked ensemble:

| Target | N | R2 | MAE | RMSE |
|---|---:|---:|---:|---:|
| Peppas n | 300 | 0.156 | 0.306 | 0.420 |
| Peppas K | 300 | 0.169 | 0.140 | 0.185 |
| Burst_24h | 321 | 0.100 | 0.144 | 0.186 |

Leave-one-study-out validation:

| Target | R2 | MAE | RMSE |
|---|---:|---:|---:|
| Peppas n | -0.061 | 0.363 | 0.498 |
| Peppas K | -0.040 | 0.142 | 0.179 |
| Burst_24h | -0.180 | 0.202 | 0.245 |

Burst-risk classification under the binary 20% threshold is strongly imbalanced: 5 low/moderate-burst formulations and 316 high-burst formulations. The classifier predicts the majority class across folds, giving accuracy 0.984 and macro-F1 0.496.

## Repository Contents

- `src/`: modeling and data-processing code.
- `scripts/`: supporting analysis and figure/table generation scripts.
- `performance_metrics.csv`: grouped-CV stacked-ensemble metrics.
- `benchmark_results_with_rmse.csv`: benchmark model metrics with RMSE.
- `loso_results.csv`: pooled leave-one-study-out metrics.
- `all_predictions_and_uncertainty.csv`: out-of-fold predictions, uncertainty proxy, and leverage diagnostics.
- `PLGA_Paper/`: manuscript, figures, references, and supplementary files used for submission.

## Data Access

The source dataset is not redistributed here. Download the dataset from Mendeley Data:

https://doi.org/10.17632/zzvtdrcy76.2

Place the required Excel files in the repository root or configure the data paths in the scripts before running the workflow.

## Running the Workflow

```bash
pip install -r requirements.txt
python src/plga_pipeline_v2.py
```

Some manuscript figures and audit tables are generated by supporting scripts in `scripts/` and `scratch/`. The manuscript PDF in `PLGA_Paper/` is the synchronized submission version.

File: latex_tables.tex
% ============================================================
% TABLE 1: Summary Statistics
% ============================================================

\begin{table}[ht]
\centering
\caption{Summary statistics of input features across 321 formulations (formulation-level means shown).}
\label{tab:summary_stats}
\small
\begin{tabular}{llrrrr}
\toprule
Feature & Source & N & Mean $\pm$ SD & Min & Max \\
\midrule
Drug MW & Drug property & 321 & 432.41 $\pm$ 232.60 & 130.08 & 1488.81 \\
Drug LogP & Drug property & 321 & 2.76 $\pm$ 2.35 & -11.55 & 9.11 \\
Drug TPSA & Drug property & 321 & 101.26 $\pm$ 96.79 & 6.48 & 701.77 \\
Polymer MW & Formulation & 321 & 37.07 $\pm$ 29.09 & 2.30 & 215.00 \\
Particle Size & Formulation & 321 & 46.04 $\pm$ 46.46 & 1.15 & 295.70 \\
Drug Loading Capacity & Formulation & 321 & 11.79 $\pm$ 9.42 & 0.02 & 61.90 \\
Drug Encapsulation Efficiency & Formulation & 321 & 67.07 $\pm$ 22.88 & 1.31 & 100.00 \\
\midrule
Peppas $n$ & Target & 318 & 0.657 $\pm$ 0.404 & 0.064 & 1.971 \\
Peppas $K$ & Target & 321 & 0.212 $\pm$ 0.190 & 0.000 & 0.866 \\
Burst$_{24h}$ & Target & 321 & 0.811 $\pm$ 0.197 & 0.032 & 1.082 \\
\bottomrule
\end{tabular}
\end{table}

% ============================================================
% TABLE 2: CV Performance (benchmark protocol)
% ============================================================

\begin{table}[ht]
\centering
\caption{Stacked ensemble cross-validation performance (grouped 10-fold, identical protocol to benchmark comparison).}
\label{tab:cv_performance}
\begin{tabular}{lcc}
\toprule
Target & $R^2$ & MAE \\
\midrule
Peppas\_n & 0.201 & 0.287 \\
Peppas\_K & 0.199 & 0.135 \\
Burst\_24h & 0.087 & 0.154 \\
\bottomrule
\end{tabular}
\end{table}

% ============================================================
% TABLE 3: Benchmark Comparison
% ============================================================

\begin{table}[ht]
\centering
\caption{Benchmark comparison across model families under grouped 10-fold cross-validation.}
\label{tab:benchmarking}
\begin{tabular}{llcc}
\toprule
Target & Model & $R^2$ & MAE \\
\midrule
Peppas\_n & Linear & 0.224 & 0.276 \\
Peppas\_n & RandomForest & 0.386 & 0.226 \\
Peppas\_n & XGBoost & 0.404 & 0.226 \\
Peppas\_n & StackedEnsemble & 0.201 & 0.287 \\
\midrule
Peppas\_K & Linear & 0.114 & 0.137 \\
Peppas\_K & RandomForest & 0.141 & 0.119 \\
Peppas\_K & XGBoost & 0.208 & 0.117 \\
Peppas\_K & StackedEnsemble & 0.199 & 0.135 \\
\midrule
Burst\_24h & Linear & -0.038 & 0.159 \\
Burst\_24h & RandomForest & 0.074 & 0.131 \\
Burst\_24h & XGBoost & 0.066 & 0.134 \\
Burst\_24h & StackedEnsemble & 0.087 & 0.154 \\
\bottomrule
\end{tabular}
\end{table}

% ============================================================
% TABLE 4: Feature Importance
% ============================================================

\begin{table}[ht]
\centering
\caption{Features contributing $>$5\% importance for prediction of release exponent $n$ (Random Forest).}
\label{tab:feature_importance}
\begin{tabular}{lc}
\toprule
Feature & Importance (\%) \\
\midrule
Polymer MW & 27.7 \\
Drug MW & 13.0 \\
MolLogP & 11.8 \\
LA/GA & 6.1 \\
Hydrophilicity Index & 5.9 \\
Encapsulation Eff. & 5.3 \\
\bottomrule
\end{tabular}
\end{table}

% ============================================================
% TABLE 5: AD Results
% ============================================================

\begin{table}[ht]
\centering
\caption{Applicability-domain analysis: performance inside and outside the warning leverage threshold $h^* = 3p/n$.}
\label{tab:ad_results}
\begin{tabular}{llcccc}
\toprule
Target & Region & $N$ & $R^2$ & MAE & $h^*$ \\
\midrule
Peppas\_n & In-domain & 318 & 0.359 & 0.256 & 0.142 \\
 & High-leverage & 0 & --- & --- & \\
\midrule
Peppas\_K & In-domain & 321 & 0.171 & 0.137 & 0.140 \\
 & High-leverage & 0 & --- & --- & \\
\midrule
Burst\_24h & In-domain & 321 & 0.023 & 0.153 & 0.140 \\
 & High-leverage & 0 & --- & --- & \\
\bottomrule
\end{tabular}
\end{table}

% ============================================================
% TABLE 6: Confusion Matrix (Burst Classification)
% ============================================================

\begin{table}[ht]
\centering
\caption{Confusion matrix for three-class burst-risk classification. Macro-F1 = 0.32.}
\label{tab:confusion_matrix}
\begin{tabular}{lccc|c}
\toprule
 & \multicolumn{3}{c}{Predicted} & \\
\cmidrule(lr){2-4}
Actual & Low & Med & High & Recall \\
\midrule
Low ($<$10\%) & 0 & 0 & 2 & 0.00 \\
Med (10--40\%) & 0 & 0 & 14 & 0.00 \\
High ($\geq$40\%) & 0 & 0 & 305 & 1.00 \\
\midrule
Precision & 0.00 & 0.00 & 0.95 & \\
\bottomrule
\end{tabular}
\end{table}
